Repository: nahdarantung/AC-CB-G-MnO2---1

File: 3 carbon (6M KOH).csv
AC,CB,G,Pour Density,Surface Area,Water Uptake,Electrolyte Uptake,Conductivity,Max Current,Capacity
33.33,33.33,33.33,0.519219391,49.06176,31.42857143,15.11254019,0.951415809,2.415735294,0.27
70,0,30,0.561093023,77.1954,47.76119403,30,0.09950023,1.109705882,0.01
40,0,60,0.48072093,50.5068,42.81609195,21.93877551,0.415381274,1.985882353,0.02
70,30,0,0.611862791,81.237,38.93442623,22.40802676,0.374146666,2.588088235,0.4
40,50,10,0.565337209,57.2428,32.71221532,20.24793388,1.139189384,6.110882353,0.38
60,20,20,0.568148837,70.9936,43.16939891,19.14893617,0.440565051,2.996470588,0.25
10,50,40,0.484965116,30.5542,38.00424628,18.37160752,3.088658087,4.943382353,0.13
20,20,60,0.460986047,35.4088,40.59405941,9.333333333,1.811520979,3.532205882,0.15
45,15,40,0.519501163,56.9757,40.12345679,17.43341404,0.238737022,1.931617647,0.055
20,55,25,0.520217442,40.124,22.3880597,13.84083045,1.043711592,2.625147059,0.13
10,35,55,0.459580233,28.5334,23.99049881,7.901234568,1.613304778,3.317205882,0.075
100,0,0,0.641465116,103.884,53.7037037,35.41666667,0.043541527,0.73,0
0,100,0,0.542790698,28.394,23.40909091,10.67285383,1.128502904,2.292941176,0.02
0,0,100,0.37355814,14.922,24.00990099,14.70588235,0.741020452,0.980588235,0.005
10,85,5,0.544196512,35.2694,25.26315789,10.07194245,1.64703924,4.0825,0.135
15,70,15,0.532206977,37.6967,20.34313725,9.756097561,1.661495441,4.118382353,0.15
0,70,30,0.49202093,24.3524,11.8902439,7.692307692,2.83625654,2.03,0.015
0,30,70,0.424327907,18.9636,17.98029557,7.286432161,3.872890985,1.725441176,0.01
55,35,10,0.580138372,68.5663,31.7961165,15.38461538,0.513566896,3.137205882,0.22

File: 3 carbon + MnO2 (6M KOH).csv
AC,CB,G,Pour Density,Surface Area,Water Uptake,Electrolyte Uptake,Conductivity,Max Current,Capacity
33.33,33.33,33.33,0.519219391,49.06176,27.63772176,21.61422709,0.192952065,4.539529412,1.88
60,20,20,0.568148837,70.9936,31.55021834,23.87596899,0.073709503,3.659411765,5.27
15,43,42,0.486514186,34.05926,20.9486166,16.87413555,0.322138435,10.80970588,3.4525
28,27,45,0.494264884,43.4688,26.72253259,17.88413098,0.281012587,6.827794118,5.07
46,46,8,0.574642326,62.04164,26.89265537,18.77470356,0.16322722,6.439411765,6.235
12,55,33,0.498784884,33.00704,21.8404908,15.72254335,0.582430397,12.39470588,5.115
13,22,65,0.445617209,29.4509,22.4916388,16.96113074,0.431932016,8.385,3.675
9,68,23,0.512747907,32.08954,25.82480091,14.03508772,0.276323551,10.24367647,6.55
80,5,15,0.596345349,86.7652,33.48571429,22.81976744,0.043787781,1.560294118,0.035
35,50,15,0.55194186,52.7947,26.70454545,17.41935484,0.215602961,8.028970588,5.84
38,24,38,0.515978605,51.96084,26.89530686,17.39130435,0.166500392,4.641029412,3.755
6,78,16,0.521633953,30.76788,22.36095346,14.44444444,1.100698222,15.97867647,5.41
7,88,5,0.541236279,33.0047,21.88328912,11.95286195,1.419666107,16.17470588,6.145
16,32,52,0.470577674,33.46696,22.73730684,14.28571429,0.57219607,10.24602941,5.755
26,46,28,0.52106093,44.24924,31.15124153,16.2109375,0.326878777,8.318382353,6.205
70,15,15,0.586477907,79.2162,32.41706161,21.82835821,0.068915048,2.186323529,5.37
60,10,30,0.551225581,69.6464,29.09090909,21.22370937,0.10922822,3.265735294,4.13
25,7,68,0.452381163,38.10554,27.44886975,17.76649746,0.297051661,5.265735294,3.42
50,32,18,0.561666047,63.71404,24.055666,21.70542636,0.179882801,5.121029412,6.335
50,18,32,0.537973488,61.82796,27.65151515,23.7695078,0.142248486,4.349264706,5.8
18,72,10,0.543628837,40.635,21.09090909,18.30508475,0.88974448,18.49279412,6.935
13,12,75,0.428693953,28.1037,22.3671013,18.8034188,0.435523323,8.788235294,3.335
81,15,4,0.615947674,89.00202,34.48673587,27.80082988,0.026984995,0.925882353,3.645
65,30,5,0.598467442,76.7889,26.94552529,23.66412214,0.070698588,3.625147059,6.43
30,60,10,0.555469767,49.6938,19.22330097,17.60435572,0.378806446,12.77544118,3.795
39,39,22,0.544042558,54.87126,20.97560976,19.61290323,0.243819366,7.312794118,4.44
6,7,87,0.401478837,21.20276,21.80595581,17.41233374,0.553907602,8.335441176,3.115
54,5,41,0.526689535,63.63508,26.5625,27.45376956,0.097019189,3.131911765,4.615
3,36,61,0.44251907,22.44078,19.31914894,14.50381679,0.732222787,11.18191176,6.595
30,70,0,0.572393023,51.041,19.38046068,18.70100784,0.632911924,15.18044118,6.47
100,0,0,0.641465116,103.884,37.3502994,29.08680947,0.018843742,0.575,0.61
0,100,0,0.542790698,28.394,22.13570634,21.90942472,1.150285708,23.94897059,6.11
0,0,100,0.37355814,14.922,27.67605634,16.70281996,0.424388502,3.861029412,1.925
0,50,50,0.458174419,21.658,16.95652174,12.80487805,0.990469739,10.01352941,2.895
20,60,20,0.52867907,40.7976,18.19066148,15.90457256,0.716875287,8.292647059,4.195
22,20,58,0.466344186,37.18804,20,18.33976834,0.379107025,7.317205882,3.65
0,70,30,0.49202093,24.3524,16.46811493,14.88033299,1.689218093,21.88117647,6.81
0,30,70,0.424327907,18.9636,16.84470008,15.58823529,1.049428723,15.01544118,3.925

File: Dataset_1.csv
AC,CB,G,Conductivity,Thickness,Max Current,Capacity
33.33,33.33,33.33,0.192952065,0.04575,2.955,0.38
60,20,20,0.073709503,0.052303704,2.4125,0.1
15,43,42,0.322138435,0.042826667,5.769,0.65
28,27,45,0.281012587,0.04714,7.08175,6.1
46,46,8,0.16322722,0.046010345,3.22375,0.55
38,8,54,0.198188783,0.042840741,3.563,0.61
12,55,33,0.582430397,0.04285,6.3955,8.93
13,22,65,0.431932016,0.042463333,7.279,5.1
9,68,23,0.276323551,0.041716667,6.77225,4.96
80,5,15,0.043787781,0.043233333,2.2685,0
35,50,15,0.215602961,0.042911111,5.6285,3.55
38,24,38,0.166500392,0.039357576,3.5175,0.18
6,78,16,1.100698222,0.045021739,12.9605,10.91
7,88,5,1.419666107,0.040345833,12.64,17.44
4,60,36,1.248831252,0.04502381,9.791,15.7
16,32,52,0.57219607,0.041503333,6.97325,6.35
26,46,28,0.326878777,0.045483333,3.7365,2.42
70,15,15,0.068915048,0.045056667,2.13725,0.14
60,10,30,0.10922822,0.04256,2.681,0
25,7,68,0.297051661,0.038793333,4.59125,4.72
50,32,18,0.179882801,0.045716667,2.73575,0.15
50,18,32,0.188124752,0.043336364,3.4135,
18,72,10,1.102565433,0.046636667,10.524,16.25
13,12,75,0.415359059,0.039763333,6.18125,5.54
81,15,4,0.029556862,0.044826667,1.08775,
65,30,5,0.089980877,0.044694444,1.89825,
30,60,10,0.427421271,0.041251515,3.6445,
39,39,22,0.324026385,0.043954545,3.85575,
6,7,87,0.642291553,0.042325641,6.58475,
54,5,41,0.111131597,0.0432,1.7905,
3,36,61,1.086370359,0.044384848,11.83675,
30,70,0,0.865540849,0.049483333,12.245,
100,0,0,0.024324704,0.047794872,2.718,0
0,100,0,0.938685022,0.057233333,12.39475,12.89
0,0,100,0.462406726,0.033184615,4.305,0.08
0,50,50,1.58209015,0.043196667,,
20,60,20,1.137833631,0.0575,10.23125,
22,20,58,0.535052728,0.045158333,5.64425,
0,70,30,2.231147374,0.049246667,22.34933333,17.11
0,30,70,1.257594596,0.043477778,10.576,

File: Dataset_7_Normalized Data.csv
AC,CB,G,Weight,Apparent Density,Surface Area,Pour Density,Water Uptake,Electrolyte Uptake,Conductivity,Max Current,Capacity
33.33,33.33,33.33,0.0524,1.66003398,7592.87998,0.519219391,599.5167409,523.6707456,0.192952065,80.50286834,7.050092764
60,20,20,0.065,1.19612,11632.93145,0.568148837,560.3946419,480.9400191,0.073709503,69.04168398,1.851851852
15,43,42,0.05575,1.979522,3925.94972,0.486514186,507.2304262,503.8056874,0.322138435,187.8299889,13.68421053
28,27,45,0.0577,1.74821,6190.117734,0.494264884,559.0487989,484.0358803,0.281012587,141.3148864,123.6068896
46,46,8,0.056666667,1.449908,10401.53387,0.574642326,574.6293882,565.6108597,0.16322722,88.71780035,11.01101101
38,8,54,0.052733333,1.566704,8972.827578,0.488901395,655.4404444,556.3744196,0.198188783,98.67671951,13.304253
12,55,33,0.056666667,2.037338,3331.036406,0.498784884,503.2371152,506.9124424,0.582430397,161.6168811,188
13,22,65,0.06125,2.00258,3302.79182,0.445617209,545.913563,532.989895,0.431932016,152.9724833,112.5827815
9,68,23,0.055066667,2.095688,2821.706992,0.512747907,565.0941118,499.4273582,0.276323551,137.3931459,114.1542002
80,5,15,0.04635,0.84539,18558.22783,0.596345349,927.5821132,729.7417349,0.043787781,37.97699806,0
35,50,15,0.053333333,1.64054,8630.260098,0.55194186,597.4171243,631.0096154,0.215602961,114.1122299,79.50727884
38,24,38,0.0483,1.575248,9920.48551,0.515978605,637.3295464,720.5204216,0.166500392,69.23365757,4.627249357
6,78,16,0.0636,2.152436,2112.511386,0.521633953,559.0238365,432.5278605,1.100698222,332.8994767,301.532607
7,88,5,0.058538462,2.14064,2321.188388,0.541236279,536.3551256,465.7819894,1.419666107,316.7140808,410.9945167
4,60,36,0.0596,2.177096,1439.2767,0.485813953,458.4651421,461.0492013,1.248831252,241.3907551,64.13398693
16,32,52,0.049666667,1.956512,4191.423339,0.470577674,550.5401173,587.4807117,0.57219607,173.3564999,157.960199
26,46,28,0.059133333,1.792628,6134.633052,0.52106093,703.1882965,479.0835917,0.326878777,68.43383177,52.89617486
70,15,15,0.054,1.02209,15676.57135,0.586477907,726.8399464,683.7951753,0.068915048,47.74236415,2.828282828
60,10,30,0.055333333,1.19078,14207.42716,0.551225581,742.1150278,641.1186916,0.10922822,55.68914178,0
25,7,68,0.04655,1.788938,6555.62021,0.452381163,852.4493712,634.8404023,0.297051661,114.2945117,115.1219512
50,32,18,0.05045,1.373888,11225.68414,0.561666047,549.2161188,533.8269044,0.179882801,52.06504133,2.985074627
50,18,32,0.0501,1.366412,11044.24682,0.537973488,617.2213203,608.3071951,0.142248486,67.14079842,6.080441188
18,72,10,0.059222222,1.9436,4606.176361,0.543628837,479.338843,507.5636041,0.88974448,236.5783544,360.0910121
13,12,75,0.05065,1.99724,3622.364221,0.428693953,541.5763028,475.7430512,0.435523323,197.6574928,148.0380628
81,15,4,0.0403,0.833594,19091.04352,0.615947674,862.1683968,758.370898,0.026984995,18.30068547,0
65,30,5,0.05045,1.11578,13113.27975,0.598467442,572.0918321,592.073932,0.070698588,46.05388556,1.936108422
30,60,10,0.04645,1.73156,6975.864929,0.555469767,411.6338538,474.3981525,0.378806446,104.8131312,101.0285714
39,39,22,0.05105,1.566122,8831.980627,0.544042558,492.3852055,487.5394493,0.243819366,63.63661629,6.053811659
6,7,87,0.04725,2.114522,1292.165469,0.401478837,584.6100754,542.0054201,0.553907602,145.9639446,166.6277576
54,5,41,0.06235,1.290926,11013.05602,0.526689535,560.3902954,522.9280311,0.097019189,48.9785632,9.272918862
3,36,61,0.0584,2.181416,907.9061508,0.44251907,432.1957256,365.516333,0.732222787,158.0004057,197.3726274
30,70,0,0.06415,1.7369,6025.719535,0.572393023,376.3196249,407.9082646,0.632911924,84.09104613,277.4193548
100,0,0,0.087066667,0.5,17872.03622,0.641465116,570.2335786,531.1478502,0.018843742,18.12231013,0
0,100,0,0.068666667,2.267,865.3326122,0.542790698,460.201795,414.0786749,1.150285708,468.4311927,299.1597332
0,0,100,0.06315,2.2136,67.15186404,0.37355814,525.1623594,519.0672587,0.424388502,149.8567935,92.20969089
0,50,50,0.047833333,2.2403,571.4502669,0.458174419,471.0144928,461.3498516,0.990469739,142.3091723,137.5991562
20,60,20,0.0467,1.90292,5321.764078,0.52867907,482.5109146,482.3563526,0.716875287,128.2047078,184.4910389
22,20,58,0.05045,1.847288,5632.991962,0.466344186,443.45898,563.1696862,0.379107025,81.16812554,55.222726
0,70,30,0.0706,2.25098,540.1940833,0.49202093,326.1012857,331.0431659,1.689218093,238.4198396,356.2378793
0,30,70,0.0684,2.22962,266.575136,0.424327907,368.5929996,379.4355238,1.049428723,200.6607995,275.5867783

File: Dataset_8_Non Normalized Data.csv
AC,CB,G,Weight,Thickness,Apparent Density,Surface Area,Pour Density,Water Uptake,Electrolyte Uptake,Conductivity,Max Current,Capacity
33.33,33.33,33.33,0.0524,0.04575,1.66003398,347.3742591,0.519219391,27.63772176,24.14122137,0.192952065,3.5845,0.38
60,20,20,0.065,0.052303704,1.19612,608.4454,0.568148837,31.55021834,27.07692308,0.073709503,3.632,0.1
15,43,42,0.05575,0.042826667,1.979522,168.13534,0.486514186,20.9486166,20.80717489,0.322138435,7.5865,0.65
28,27,45,0.0577,0.04714,1.74821,291.80215,0.494264884,26.72253259,23.13691508,0.281012587,7.251,6.1
46,46,8,0.056666667,0.046010345,1.449908,478.57816,0.574642326,26.89265537,26.47058824,0.16322722,3.8715,0.55
38,8,54,0.052733333,0.042840741,1.566704,384.40258,0.488901395,28.44611529,24.14664981,0.198188783,4.207,0.61
12,55,33,0.056666667,0.04285,2.037338,142.73491,0.498784884,21.8404908,22,0.582430397,6.2305,8.93
13,22,65,0.06125,0.042463333,2.00258,140.24755,0.445617209,22.4916388,21.95918367,0.431932016,6.3265,5.1
9,68,23,0.055066667,0.041716667,2.095688,117.71221,0.512747907,25.82480091,23.12348668,0.276323551,5.533,4.96
80,5,15,0.04635,0.043233333,0.84539,802.33405,0.596345349,33.48571429,29.77346278,0.043787781,1.7905,0
35,50,15,0.053333333,0.042911111,1.64054,370.33405,0.55194186,26.70454545,26.25,0.215602961,4.929,3.55
38,24,38,0.0483,0.039357576,1.575248,390.44626,0.515978605,26.89530686,25.36231884,0.166500392,3.12,0.18
6,78,16,0.0636,0.043340036,2.152436,91.55632,0.521633953,22.36095346,20.54507338,1.100698222,14.542,13.315
7,88,5,0.058538462,0.045369583,2.14064,105.31135,0.541236279,21.88328912,19.84231275,1.419666107,12.7565,18.625
4,60,36,0.0596,0.04502381,2.177096,64.80172,0.485813953,23.06079665,19.68680089,1.248831252,11.244,15.7
16,32,52,0.049666667,0.041503333,1.956512,173.95804,0.470577674,22.73730684,21.20805369,0.57219607,8.106,6.35
26,46,28,0.059133333,0.045483333,1.792628,279.02356,0.52106093,31.15124153,22.66065389,0.326878777,3.155,2.42
70,15,15,0.054,0.045056667,1.02209,706.33405,0.586477907,32.41706161,28.24074074,0.068915048,2.24,0.14
60,10,30,0.055333333,0.04256,1.19078,604.6681,0.551225581,29.09090909,26.6064257,0.10922822,2.3235,0
25,7,68,0.04655,0.038793333,1.788938,254.31436,0.452381163,27.44886975,22.66380236,0.297051661,4.1225,4.72
50,32,18,0.05045,0.045716667,1.373888,513.20086,0.561666047,24.055666,24.18235877,0.179882801,2.285,0.15
50,18,32,0.0501,0.045988889,1.366412,507.91264,0.537973488,27.65151515,25.5489022,0.142248486,3.1325,0.275
18,72,10,0.059222222,0.045378788,1.9436,209.0227,0.543628837,21.09090909,21.01313321,0.88974448,11.504,17.19
13,12,75,0.05065,0.037674359,1.99724,136.47025,0.428693953,22.3671013,19.74333662,0.435523323,7.5125,5.385
81,15,4,0.0403,0.042747222,0.833594,816.08908,0.615947674,34.48673587,31.01736973,0.026984995,0.778,0
65,30,5,0.05045,0.050491667,1.11578,662.11135,0.598467442,26.94552529,27.35381566,0.070698588,2.1945,0.1
30,60,10,0.04645,0.046477778,1.73156,324.2227,0.555469767,19.22330097,21.20559742,0.378806446,4.641,4.42
39,39,22,0.05105,0.045979487,1.566122,406.08994,0.544042558,20.97560976,21.93927522,0.243819366,3.0415,0.27
6,7,87,0.04725,0.0501,2.114522,64.73749,0.401478837,21.80595581,22.22222222,0.553907602,5.49,6.59
54,5,41,0.06235,0.049297222,1.290926,542.91307,0.526689535,26.5625,27.50601443,0.097019189,2.411,0.44
3,36,61,0.0584,0.0504,2.181416,45.75847,0.44251907,19.31914894,19.00684932,0.732222787,7.837,9.545
30,70,0,0.06415,0.054433333,1.7369,328,0.572393023,19.38046068,20.9664848,0.632911924,4.471,15.05
100,0,0,0.087066667,0.055953333,0.5,1000,0.641465116,37.3502994,32.77182236,0.018843742,1.001,0
0,100,0,0.068666667,0.046225,2.267,40,0.542790698,22.13570634,20,1.150285708,17.19975,15.56
0,0,100,0.06315,0.033163636,2.2136,2.227,0.37355814,27.67605634,21.85273159,0.424388502,5.155,3.315
0,50,50,0.047833333,0.036947222,2.2403,21.1135,0.458174419,16.95652174,16.60859466,0.990469739,4.912,5.06
20,60,20,0.0467,0.042175,1.90292,224.4454,0.52867907,18.19066148,18.52248394,0.716875287,4.927,8.605
22,20,58,0.05045,0.040705128,1.847288,229.29166,0.466344186,20,22.69573835,0.379107025,3.248,2.195
0,70,30,0.0706,0.05307,2.25098,28.6681,0.49202093,16.46811493,17.28045326,1.689218093,17.79975,20.11
0,30,70,0.0684,0.050863333,2.22962,13.5589,0.424327907,16.84470008,17.90935673,1.049428723,10.002,13.785

File: PEC 0 MnO2.csv
AC,CB,G,Water Uptake,Electrolyte Uptake,Conductivity,Max Current,Capacity
33.33,33.33,33.33,31.42857143,15.11254019,0.951415809,2.415735294,0.27
70,0,30,47.76119403,30,0.09950023,1.109705882,0.01
40,0,60,42.81609195,21.93877551,0.415381274,1.985882353,0.02
70,30,0,38.93442623,22.40802676,0.374146666,2.588088235,0.4
40,50,10,32.71221532,20.24793388,1.139189384,6.110882353,0.38
60,20,20,43.16939891,19.14893617,0.440565051,2.996470588,0.25
10,50,40,38.00424628,18.37160752,2.68300552549177,4.943382353,0.13
20,20,60,40.59405941,9.333333333,1.811520979,3.532205882,0.15
45,15,40,40.12345679,17.43341404,0.238737022,1.931617647,0.055
20,55,25,22.3880597,13.84083045,1.043711592,2.625147059,0.13
10,35,55,23.99049881,7.901234568,1.613304778,3.317205882,0.075
100,0,0,53.7037037,35.41666667,0.043541527,0.73,0
0,100,0,23.40909091,10.67285383,1.16500654818967,2.292941176,0.02
0,0,100,24.00990099,14.70588235,0.741020452,0.980588235,0.005
10,85,5,25.26315789,10.07194245,1.64703924,4.0825,0.135
15,70,15,20.34313725,9.756097561,1.661495441,4.118382353,0.15
0,70,30,11.8902439,7.692307692,3.00058181159545,2.03,0.015
0,30,70,17.98029557,7.286432161,2.98479369567938,1.725441176,0.01
55,35,10,31.7961165,15.38461538,0.513566896,3.137205882,0.22

File: full data 4 (inc 1M).csv
AC,CB,G,MnO2,Pour Density,Surface Area,Water Uptake,Electrolyte Uptake,KOH,Conductivity,Max Current,Capacity
33.33,33.33,33.33,80,0.519219391,49.06176,27.63772176,24.14122137,1,0.192952065,2.389666667,0.19
60,20,20,80,0.568148837,70.9936,31.55021834,27.07692308,1,0.073709503,2.421333333,0.05
15,43,42,80,0.486514186,34.05926,20.9486166,20.80717489,1,0.322138435,5.057666667,0.325
28,27,45,80,0.494264884,43.4688,26.72253259,23.13691508,1,0.281012587,4.834,3.05
46,46,8,80,0.574642326,62.04164,26.89265537,26.47058824,1,0.16322722,2.581,0.275
38,8,54,80,0.488901395,49.80532,28.44611529,24.14664981,1,0.198188783,2.804666667,0.305
12,55,33,80,0.498784884,33.00704,21.8404908,22,1,0.582430397,4.153666667,4.465
13,22,65,80,0.445617209,29.4509,22.4916388,21.95918367,1,0.431932016,4.217666667,2.55
9,68,23,80,0.512747907,32.08954,25.82480091,23.12348668,1,0.276323551,3.688666667,2.48
80,5,15,80,0.596345349,86.7652,33.48571429,29.77346278,1,0.043787781,1.193666667,0
35,50,15,80,0.55194186,52.7947,26.70454545,26.25,1,0.215602961,3.286,1.775
38,24,38,80,0.515978605,51.96084,26.89530686,25.36231884,1,0.166500392,2.08,0.09
6,78,16,80,0.521633953,30.76788,22.36095346,20.54507338,1,1.100698222,9.694666667,6.6575
7,88,5,80,0.541236279,33.0047,21.88328912,19.84231275,1,1.419666107,8.504333333,9.3125
4,60,36,80,0.485813953,26.56368,23.06079665,19.68680089,1,1.248831252,7.496,7.85
16,32,52,80,0.470577674,33.46696,22.73730684,21.20805369,1,0.57219607,5.404,3.175
26,46,28,80,0.52106093,44.24924,31.15124153,22.66065389,1,0.326878777,2.103333333,1.21
70,15,15,80,0.586477907,79.2162,32.41706161,28.24074074,1,0.068915048,1.493333333,0.07
60,10,30,80,0.551225581,69.6464,29.09090909,26.6064257,1,0.10922822,1.549,0
25,7,68,80,0.452381163,38.10554,27.44886975,22.66380236,1,0.297051661,2.748333333,2.36
50,32,18,80,0.561666047,63.71404,24.055666,24.18235877,1,0.179882801,1.523333333,0.075
50,18,32,80,0.537973488,61.82796,27.65151515,25.5489022,1,0.142248486,2.088333333,0.1375
18,72,10,80,0.543628837,40.635,21.09090909,21.01313321,1,0.88974448,7.669333333,8.595
13,12,75,80,0.428693953,28.1037,22.3671013,19.74333662,1,0.435523323,5.008333333,2.6925
81,15,4,80,0.615947674,89.00202,34.48673587,31.01736973,1,0.026984995,0.518666667,0
65,30,5,80,0.598467442,76.7889,26.94552529,27.35381566,1,0.070698588,1.463,0.05
30,60,10,80,0.555469767,49.6938,19.22330097,21.20559742,1,0.378806446,3.094,2.21
39,39,22,80,0.544042558,54.87126,20.97560976,21.93927522,1,0.243819366,2.027666667,0.135
6,7,87,80,0.401478837,21.20276,21.80595581,22.22222222,1,0.553907602,3.66,3.295
54,5,41,80,0.526689535,63.63508,26.5625,27.50601443,1,0.097019189,1.607333333,0.22
3,36,61,80,0.44251907,22.44078,19.31914894,19.00684932,1,0.732222787,5.224666667,4.7725
30,70,0,80,0.572393023,51.041,19.38046068,20.9664848,1,0.632911924,2.980666667,7.525
100,0,0,80,0.641465116,103.884,37.3502994,32.77182236,1,0.018843742,0.667333333,0
0,100,0,80,0.542790698,28.394,22.13570634,20,1,1.150285708,11.4665,7.1125
0,0,100,80,0.37355814,14.922,27.67605634,21.85273159,1,0.424388502,3.436666667,1.6575
0,50,50,80,0.458174419,21.658,16.95652174,16.60859466,1,0.990469739,3.274666667,2.53
20,60,20,80,0.52867907,40.7976,18.19066148,18.52248394,1,0.716875287,3.284666667,4.3025
22,20,58,80,0.466344186,37.18804,20,22.69573835,1,0.379107025,2.165333333,1.0975
0,70,30,80,0.49202093,24.3524,16.46811493,17.28045326,1,1.689218093,11.8665,10.055
0,30,70,80,0.424327907,18.9636,16.84470008,17.90935673,1,1.049428723,6.668,6.8925
33.33,33.33,33.33,80,0.519219391,49.06176,27.63772176,21.61422709,6,0.192952065,4.539529412,1.88
60,20,20,80,0.568148837,70.9936,31.55021834,23.87596899,6,0.073709503,3.659411765,5.27
15,43,42,80,0.486514186,34.05926,20.9486166,16.87413555,6,0.322138435,10.80970588,3.4525
28,27,45,80,0.494264884,43.4688,26.72253259,17.88413098,6,0.281012587,6.827794118,5.07
46,46,8,80,0.574642326,62.04164,26.89265537,18.77470356,6,0.16322722,6.439411765,6.235
12,55,33,80,0.498784884,33.00704,21.8404908,15.72254335,6,0.582430397,12.39470588,5.115
13,22,65,80,0.445617209,29.4509,22.4916388,16.96113074,6,0.431932016,8.385,3.675
9,68,23,80,0.512747907,32.08954,25.82480091,14.03508772,6,0.276323551,10.24367647,6.55
80,5,15,80,0.596345349,86.7652,33.48571429,22.81976744,6,0.043787781,1.560294118,0.035
35,50,15,80,0.55194186,52.7947,26.70454545,17.41935484,6,0.215602961,8.028970588,5.84
38,24,38,80,0.515978605,51.96084,26.89530686,17.39130435,6,0.166500392,4.641029412,3.755
6,78,16,80,0.521633953,30.76788,22.36095346,14.44444444,6,1.100698222,15.97867647,5.41
7,88,5,80,0.541236279,33.0047,21.88328912,11.95286195,6,1.419666107,16.17470588,6.145
16,32,52,80,0.470577674,33.46696,22.73730684,14.28571429,6,0.57219607,10.24602941,5.755
26,46,28,80,0.52106093,44.24924,31.15124153,16.2109375,6,0.326878777,8.318382353,6.205
70,15,15,80,0.586477907,79.2162,32.41706161,21.82835821,6,0.068915048,2.186323529,5.37
60,10,30,80,0.551225581,69.6464,29.09090909,21.22370937,6,0.10922822,3.265735294,4.13
25,7,68,80,0.452381163,38.10554,27.44886975,17.76649746,6,0.297051661,5.265735294,3.42
50,32,18,80,0.561666047,63.71404,24.055666,21.70542636,6,0.179882801,5.121029412,6.335
50,18,32,80,0.537973488,61.82796,27.65151515,23.7695078,6,0.142248486,4.349264706,5.8
18,72,10,80,0.543628837,40.635,21.09090909,18.30508475,6,0.88974448,18.49279412,6.935
13,12,75,80,0.428693953,28.1037,22.3671013,18.8034188,6,0.435523323,8.788235294,3.335
81,15,4,80,0.615947674,89.00202,34.48673587,27.80082988,6,0.026984995,0.925882353,3.645
65,30,5,80,0.598467442,76.7889,26.94552529,23.66412214,6,0.070698588,3.625147059,6.43
30,60,10,80,0.555469767,49.6938,19.22330097,17.60435572,6,0.378806446,12.77544118,3.795
39,39,22,80,0.544042558,54.87126,20.97560976,19.61290323,6,0.243819366,7.312794118,4.44
6,7,87,80,0.401478837,21.20276,21.80595581,17.41233374,6,0.553907602,8.335441176,3.115
54,5,41,80,0.526689535,63.63508,26.5625,27.45376956,6,0.097019189,3.131911765,4.615
3,36,61,80,0.44251907,22.44078,19.31914894,14.50381679,6,0.732222787,11.18191176,6.595
30,70,0,80,0.572393023,51.041,19.38046068,18.70100784,6,0.632911924,15.18044118,6.47
100,0,0,80,0.641465116,103.884,37.3502994,29.08680947,6,0.018843742,0.575,0.61
0,100,0,80,0.542790698,28.394,22.13570634,21.90942472,6,1.150285708,23.94897059,6.11
0,0,100,80,0.37355814,14.922,27.67605634,16.70281996,6,0.424388502,3.861029412,1.925
0,50,50,80,0.458174419,21.658,16.95652174,12.80487805,6,0.990469739,10.01352941,2.895
20,60,20,80,0.52867907,40.7976,18.19066148,15.90457256,6,0.716875287,8.292647059,4.195
22,20,58,80,0.466344186,37.18804,20,18.33976834,6,0.379107025,7.317205882,3.65
0,70,30,80,0.49202093,24.3524,16.46811493,14.88033299,6,1.689218093,21.88117647,6.81
0,30,70,80,0.424327907,18.9636,16.84470008,15.58823529,6,1.049428723,15.01544118,3.925
33.33,33.33,33.33,0,0.519219391,49.06176,31.42857143,15.11254019,6,0.951415809,2.415735294,0.27
70,0,30,0,0.561093023,77.1954,47.76119403,30,6,0.09950023,1.109705882,0.01
40,0,60,0,0.48072093,50.5068,42.81609195,21.93877551,6,0.415381274,1.985882353,0.02
70,30,0,0,0.611862791,81.237,38.93442623,22.40802676,6,0.374146666,2.588088235,0.4
40,50,10,0,0.565337209,57.2428,32.71221532,20.24793388,6,1.139189384,6.110882353,0.38
60,20,20,0,0.568148837,70.9936,43.16939891,19.14893617,6,0.440565051,2.996470588,0.25
10,50,40,0,0.484965116,30.5542,38.00424628,18.37160752,6,3.088658087,4.943382353,0.13
20,20,60,0,0.460986047,35.4088,40.59405941,9.333333333,6,1.811520979,3.532205882,0.15
45,15,40,0,0.519501163,56.9757,40.12345679,17.43341404,6,0.238737022,1.931617647,0.055
20,55,25,0,0.520217442,40.124,22.3880597,13.84083045,6,1.043711592,2.625147059,0.13
10,35,55,0,0.459580233,28.5334,23.99049881,7.901234568,6,1.613304778,3.317205882,0.075
100,0,0,0,0.641465116,103.884,53.7037037,35.41666667,6,0.043541527,0.73,0
0,100,0,0,0.542790698,28.394,23.40909091,10.67285383,6,1.128502904,2.292941176,0.02
0,0,100,0,0.37355814,14.922,24.00990099,14.70588235,6,0.741020452,0.980588235,0.005
10,85,5,0,0.544196512,35.2694,25.26315789,10.07194245,6,1.64703924,4.0825,0.135
15,70,15,0,0.532206977,37.6967,20.34313725,9.756097561,6,1.661495441,4.118382353,0.15
0,70,30,0,0.49202093,24.3524,11.8902439,7.692307692,6,2.83625654,2.03,0.015
0,30,70,0,0.424327907,18.9636,17.98029557,7.286432161,6,3.872890985,1.725441176,0.01
55,35,10,0,0.580138372,68.5663,31.7961165,15.38461538,6,0.513566896,3.137205882,0.22
